Repository: HongWxd/ProtoMI

# ProtoMI

Prototype-guided Molecular Inference (ProtoMI) is a graph-based molecular discovery framework for identifying promising electrolyte additive candidates under data-scarce conditions. The workflow combines unsupervised molecular representation learning, prototype contrastive learning, prototype-guided recommendation, and knowledge-guided post-screening.

## Overview

ProtoMI is designed for molecular recommendation when only a small number of experimentally reported positive molecules are available, while a much larger unlabeled candidate pool remains unexplored.

The pipeline contains four main stages:

1. **Data preprocessing**
   Convert reported additives and unlabeled candidate molecules from SMILES into graph data.

2. **Unsupervised representation learning (USL)**
   Train a graph neural network encoder on reported positive molecules using graph contrastive learning.

3. **Prototype contrastive learning (PCL)**
   Derive molecular prototypes from positive additives and adapt them to the unlabeled candidate space.

4. **Recommendation and post-screening**
   Recommend candidate molecules by prototype similarity and filter them using practical chemical constraints.

## Repository Structure

```text
ProtoMI/
├── data_preprocess/
│   ├── raw_data/                         # Raw literature / DOI data
│   ├── processed_data/                   # Processed additive-related files
│   ├── 1_labelling.py                    # Literature labelling
│   ├── 2_paper_classification.py         # Paper classification
│   ├── 3_summarize_by_CEI_SEI.py         # Functional summarization
│   ├── 4_reunify_additive_table.py       # Additive table unification
│   ├── 5_searching_space_collection.py   # Searching-space collection
│   └── download_papers.py
├── utils/
│   ├── data_loader.py                    # Dataset construction and train/test split
│   ├── USL.py                            # Unsupervised representation learning
│   ├── PCL.py                            # Prototype contrastive learning
│   ├── recommends.py                     # Prototype-guided recommendation
│   ├── post_screening.py                 # Knowledge-guided molecular filtering
│   ├── graph_augmentation.py             # Graph augmentation utilities
│   ├── tools.py                          # Molecular graph and utility functions
│   └── visualization.py
├── model.py                              # GNN encoders and projection heads
├── data_preprocess.py                    # Main preprocessing script
├── run_main.py                           # Main training / recommendation entry
├── run.sh                                # Example running script
└── README.md
```

# PyTorch: please choose the version matching your CUDA environment
pip install torch torchvision torchaudio

# PyTorch Geometric
pip install torch-geometric

# Common scientific and chemistry packages
conda install -c conda-forge rdkit -y
pip install numpy pandas scipy scikit-learn matplotlib tqdm umap-learn requests openpyxl
```

If `torch-geometric` installation fails, please install the version that matches your local PyTorch and CUDA configuration following the official PyTorch Geometric installation instructions.

## Data Preparation

Before training, prepare a `data/` folder under the repository root:

```text
ProtoMI/
└── data/
    ├── additives_year.json
    └── searching_space_data_V2.csv
```

### 1. Positive additive file

`additives_year.json` should contain reported positive additive molecules. Each molecule should include at least a SMILES string and publication year.

Example format:

```json
{
  "LiDFOB": {
    "smiles": "O=C1O[B-](F)(F)OC1=O.[Li+]",
    "year": 2006
  },
  "TPFPB": {
    "smiles": "example_smiles",
    "year": 2015
  }
}
```

### 2. Searching-space file

`searching_space_data_V2.csv` should contain unlabeled candidate molecules. The current data loader expects the following columns:

```text
cid, formula, SMILES, fingerprint, topological, weight, heavy_atom
```

The `cid` column is used as the molecule ID, and the `SMILES` column is used to construct molecular graphs.

## Output Files

After running the full model, checkpoints and results will be saved to `save_path` and `post_screening_output_path`.

### Recommendation results

After post-screening, the final recommended molecules are saved as:

```text
<post_screening_output_path>/
├── recommendations_after_post_screening_full_model_ema_True_decor_True_topk_True_year_all.csv
└── embeddings_after_post_screening_full_model_ema_True_decor_True_topk_True_year_all.npy
```

The CSV file contains the final post-screened molecule information, and the NPY file contains the corresponding molecular embeddings.

## Baseline Methods

Besides the full ProtoMI model, `run_main.py` also supports several baseline methods.

File: V3/processed_data/additives_all.csv (part 1 of 9)
idx,cell_type,CEI&SEI,additives,additives_abbr,temperatures,details,DOI,cathode,anode,electrolyte,title,abstract
1,ZIB,Unspecified,Boron-doped graphitic carbon nitride quantum dots (B-C3N4QDs),B-C3N4QDs,Not found,Unspecified,10.1016/j.est.2025.116418,V2O5,Zinc,ZnSO4 with B-C3N4QDs additive,Boron-doped g-C3N4 quantum dots with efficient electrocatalysis for accelerating desolvation to achieve high-performance aqueous zinc-ion batteries,"['The large desolvation energy barrier of [Zn(H2O)(6)](2+) in aqueous zinc ion batteries (AZIBs) results in the undesirable [Zn(H2O)(6)](2+) formation, which leads to the uncontrollable water-induced side reactions and the intricately dendrites growth, thereby severely hindering the practical applications of AZIBs. Herein, we proposed boron-doped graphitic carbon nitride quantum dots (B-C(3)N(4)QDs) as an electrolyte additive for AZIBs. Experimental and theoretical calculations revealed that the doped B atoms could modulate the electron structure of the C(3)N(4)QDs, thus B-C(3)N(4)QDs played an enhanced catalytic role in efficiently decreasing the [Zn(H2O)(6)](2+) desolvation energy barrier to accelerate its desolvation kinetics in AZIBs, which led to releasing more free Zn2+, thereby suppressing side reactions and achieving highly reversible zinc plating/stripping to avoid the formation of zinc dendrites. Benefiting from these merits of B-C(3)N(4)QDs, the corresponding asymmetric Zn||Cu cell realized a high average Coulombic efficiency of 99.29 %. More importantly, the Zn||V2O5 full cell with B-C(3)N(4)QDs still maintained a high specific capacity of similar to 149.88 mAh g(-1) at 5 A g(-1) after 500 charging/discharging cycles, which was much higher than the battery without B-C(3)N(4)QDs at the same current density. This innovative design conception would inject new vitality to innovation of the low-cost, dendrite-free, and high-performance AZIBs and beyond.']"
77,ZIB,Unspecified,"Tris(1,1,1,3,3,3-hexafluoroisopropyl)borate",ABA#1,Not found,Unspecified,10.1016/j.jpowsour.2006.10.037,(CF x)n,Lithium,"EC-DMC (1:2%, v) containing 0.8 M LiF and 1.2 M ABA#1 (Tris(1,1,1,3,3,3-hexafluoroisopropyl)borate)",A new chemical approach to improving discharge capacity of Li/(CFx)n cells,"['Although (CFx)(n) has the highest theoretical specific energy of all lithium primary batteries known, the practical specific energy (including packaging) is very small on the order of similar to 10% for small capacity cells (< 5 Ah) and between 20 and 30% for large capacity cells (> 100 Ah). Even these can be achieved only at a very low discharge rate < C/250 (250 h rate). If either the discharge rate is increased or the discharge temperature is reduced below 0 degrees C the % delivered energy goes down even further. At Sandia National Laboratories we are performing research to improving % delivered energy by: (1) incorporating engineering solution and (2) adopting a new chemical approach. The engineering solution effort will not be discussed here except to mention that light weight metal such as titanium (Ti) will be considered for hardware instead of stainless steel. The chemical approach involves adding an anion-binding-agent (ABA) to the electrolyte solution to dissolve the LiF generated in the discharge reaction. We studied three boron containing neutral ABAs and the most promising ABA {Tris(1,1,1,3,3,3-hexafluoroisopropyl)borate} will be discussed further. The delivered capacity/energy (per unit weight of the cathode) is higher for SNL-built coin cells containing the ABA additive than for the commercial coin cells by 80%. These cells were tested at a C/44 rate. This improvement especially at a high discharge rate is attributed to the ability of the ABA to dissolve the LiF from plugging the cathode pores and thus keep the bulk of the cathode accessible for further discharge reaction. We have also tested commercial cells and commercial electrodes in coin cells. In general, at high rate discharge, the performance of SNL cells containing our electrolyte and electrode were better than the rest. (c) 2006 Elsevier B.V. All rights reserved.']"
171,ZIB,Unspecified,"Lithium bis(oxalato)borate, triphenylboroxin","LiBOB, TPhBX",Not found,Unspecified,10.1016/j.ssi.2020.115499,BiF3,Not found,"0.25 M LiBOB, 0.25 M TPhBX, saturated CsF in tetraglyme (G4)",Fluoride shuttle batteries: On the performance of the BiF3 electrode in organic liquid electrolytes containing a mixture of lithium bis(oxalato) borate and triphenylboroxin,"['In a typical organic liquid electrolyte-based fluoride shuttle battery (FSB), a high concentration of a boron-based anion acceptor (AA) capable of binding specific anions is required to provide a sufficient amount of dissolved fluoride salt. In this study, and a mixture of lithium bis(oxalato)borate (LiBOB) and an AA, triphenylboroxin (TPhBX), was used as an organic liquid electrolyte. The tetraglyme (G4)-based electrolyte system (LiBOB0.25/TPhBX0.25/sat_CsF/G4) containing equal concentrations of LiBOB, TPhBX, and saturated cesium fluoride (CsF) was prepared. The potential effects of reducing the amount of the AA and using a mixture of LiBOB and TPhBX on the electrochemical compatibility of the BiF3 electrode were investigated through cyclic voltammetry, charge-discharge tests, and alternating current impedance measurements. The potential advantages of using the LiBOB/TPhBX mixture as an electrolyte additive include the fact that it increases ionic conductivity, widens the cathodic and anodic stability window, and enhances the electrochemical performance of the BiF3 positive electrode. Moreover, according to Raman microscopy, the direct insertion mechanism was found to be predominant for the FSB reaction mechanism of BiF3 microparticles in LiBOB0.25/TPhBX (0.25)/sat_CsF/G4. These improvements can be attributed to the increase in fluorine anion mobility, which occurs when the cesium cation mobility is reduced; this, in turn, is a result of the stabilization of the cesium cation due to the interaction between LiBOB and TPhBX. Therefore, mixing equal concentrations of LiBOB and TPhBX can be a promising alternative method to ensure electrolyte stability and prevent the potential loss of active materials during the redox reactions.']"
178,ZIB,Unspecified,tris(pentafluorophenyl) borane,TPFPB,Not found,Unspecified,10.1016/j.elecom.2012.12.003,Not found,Not found,PC/ACN (1:5 volume ratio) with 0.5 M LiPF6 as supporting salt and 0.5 wt% TPFPB,Electrochemical oxidation of solid Li2O2 in non-aqueous electrolyte using peroxide complexing additives for lithium-air batteries,"['Using the anion receptor tris(penftafluorophenyl) borane as an additive to non-aqueous electrolytes, the solubility of solid Li2O2 can be dramatically increased through the Lewis acid-base interaction between boron and peroxide. The complexed boron-peroxide ions can be electrochemically oxidized with much better kinetics than the oxidation of solid Li2O2 on a carbon powder microelectrode. This discovery could lead to a new avenue for the development of high capacity, high rate, rechargeable, Li-Air batteries. (c) 2012 Elsevier B.V. All rights reserved.']"
223,ZIB,SEI,Boron trifluoride diethyletherate,BF3·DE,100°C,"The additive contributes to the formation of a Ca2+ permeable SEI similar to the one obtained with BF4-, allowing calcium plating and stripping, although the exact composition is not fully understood and will be investigated in a forthcoming study.",10.1016/j.elecom.2021.106936,Not found,Calcium metal,0.4 mol·L⁻¹ Ca(TFSI)₂ in EC:PC (50/50 wt%) with 2 wt% BF3·DE,A boron-based electrolyte additive for calcium electrodeposition,"['In recent years, several organic electrolytes have been reported allowing calcium metal electrodeposition. In all cases, some degree of passivation on the surface of the calcium electrode was reported. Following a recent report on based passivation layer playing a crucial role for Ca plating in electrolyte solutions containing Ca(BF4)(2), here we report the use of a boron-containing additive. The presence of this additive allows Ca plating and stripping using a Ca(TFSI)(2) containing electrolyte, which otherwise lead to the formation of a fully Ca2+ blocking passivation layer.']"
301,ZIB,CEI,Tris(trimethylsiloxy)boron,TMSB,Not found,"The TMSB additive facilitates the formation of a stable and dense CEI layer enriched with highly ion-conductive inorganic components, such as LixPOyFz, by weakening the interaction between PF6- anions and EMC solvent, suppressing EMC decomposition, and reducing interface impedance.",10.1021/acs.nanolett.5c00896,Graphite,Not found,2M LiPF6 in EMC,Constructing a 5.2 V High-Voltage Electrolyte via TMSB Additive Enables Ultrahigh Rate Performance Graphite-Based Dual-Ion Batteries,"['The development of carbon-based dual-ion batteries (DIBs) is essentially limited by the oxidation decomposition of the electrolyte at high voltage and the unsatisfactory stability of the cathode-electrolyte interface (CEI). Herein, to address these notorious issues, we successfully achieved a high-performance DIB by introducing the Tris(trimethylsiloxy)boron (TMSB) additive. It effectively regulated the solvation structure of the original 2 M LiPF6-solved EMC electrolyte. As a result, it not only weakens the coordination between the PF6 - anion and EMC solvent but also suppresses EMC decomposition at the cathode interface. Such regulation facilitates the formation of a stable CEI layer enriched with highly ion-conductive inorganic components. Benefitting from the optimized interfacial kinetics, the graphite cathode delivers exceptional stability and rate capability, achieving 87.86% capacity retention after 2000 cycles at 5.2 V and 84.21% capacity retention at 50 C.']"
429,ZIB,Unspecified,Boric acid (B(OH)3) for boron cross-linking,B(OH)3,Not found,Unspecified,10.1016/j.electacta.2014.03.151,Activated carbon,Activated carbon,GO-B-PVA/KOH gel electrolyte saturated with 6 M KOH solution,Boron cross-linked graphene oxide/polyvinyl alcohol nanocomposite gel electrolyte for flexible solid-state electric double layer capacitor with high performance,"['A new family of boron cross-linked graphene oxide/polyvinyl alcohol (GO-B-PVA) nanocomposite gels is prepared by freeze-thaw/boron cross-linking method. Then the gel electrolytes saturated with KOH solution are assembled into electric double layer capacitors (EDLCs). Structure, thermal and mechanical properties of GO-B-PVA are explored. The electrochemical properties of EDLCs using GO-B-PVA/KOH are investigated, and compared with those using GO-PVA/KOH gel or KOH solution electrolyte. FTIR shows that boron cross-links are introduced into GO-PVA, while the boronic structure inserted into agglomerated GO sheets is demonstrated by DMA analysis. The synergy effect of the GO and the boron crosslinking benefits for ionic conductivity due to unblocking ion channels, and for improvement of thermal stability and mechanical properties of the electrolytes. Higher specific capacitance and better cycle stability of EDLCs are obtained by using the GO-B-PVA/KOH electrolyte, especially the one at higher GO content. The nanocomposite gel electrolytes with excellent electrochemical properties and solid-like character are candidates for the industrial application in high-performance flexible solid-state EDLCs. (C) 2014 Elsevier Ltd. All rights reserved.']"
431,ZIB,Unspecified,"4-(4,4,5,5-tetramethyl-1,3,2-dioxaborolan-2-yl)pyridine and N,N-diethyl-4-(4,4,5,5-tetramethyl-1,3,2-dioxaborolan-2-yl)aniline","DiOB-Py, DiOB-An",Not found,Unspecified,10.1016/j.jfluchem.2020.109672,BiF3,Not found,Tetraglyme (G4) containing saturated CsF with 0.5 M DiOB-Py or DiOB-An,Borolan-2-yl involving anion acceptors for organic liquid electrolyte-based fluoride shuttle batteries,"['Boron-based anion acceptors (AAs) have been used to dissociate MF salt (CsF) in organic liquid electrolyte-based fluoride shuttle batteries (FSBs). Here, two boron-based compounds, 4-(4,4,5,5-tetramethyl-1,3,2-dioxaborolan-2-yl)pyridine (DiOB-Py) and N,N-diethyl-4-(4,4,5,5-tetramethyl-1,3,2-dioxaborolan-2-yeaniline) (DiOB-An), were examined as electrolyte additives for G4 containing CsF. DiOB-Py and DiOB-An are structurally similar except that the former is functionalized with pyridine whereas the latter with aniline. Since pyridine in DiOB-Py withdraws an electron pair on the phenyl ring via the resonance effect, the Lewis acidity of borate increases. On the other hand, since lone pair electrons of aniline are donated to the phenyl ring through the resonance effect, the acidity of borate in DiOB-An decreases. AAs are known to have a moderately strong fluoride affinity to provide sufficient dissolution of CsF in the electrolyte solvent. Thus, the effects of the acidity strength of the borates on the electrochemical compatibility of BiF3 were investigated. DiOB-Py imparted relatively high fluoride ion conductivity and CsF solubility, thereby allowing enhanced FSB performance.']"
469,ZIB,Unspecified,Boron (B) doping in LTPO,B doping,55°C,Unspecified,10.1016/j.mtener.2025.101830,LiFePO4 (LFP),Li metal,B-doped LTPO-based hybrid solid electrolyte with PVDF-HFP and LiTFSI,Mitigating bottleneck effects of LiTa2PO8-based hybrid solid electrolyte through boron doping for enhanced electrochemical performance in all-solid-state lithium batteries,"['Hybrid solid electrolytes (HSEs) for all-solid-state lithium batteries (ASSLBs) address the limitations of inorganic solid electrolytes and solid polymer electrolytes, providing high electrochemical performance. In this study, we developed a lithium tantalum phosphate (LiTa2PO8, LTPO)-based HSE fabricated as a polymer-in-ceramic (PIC) electrolyte with higher LTPO content compared to poly(vinylidene fluoride-co-hexafluoropropylene) (PVDFHFP). To mitigate the bottleneck effects caused by P5+ in LTPO and high interfacial resistance of the PIC electrolyte, boron was doped at the P sites of LTPO. Consequently, the ionic conductivity of the B 0.100 mol-doped LTPO-based HSE improved to three times (4.0 x 10-4 S cm-1) at 25 degrees C. The Li+ transference number and exchange current density increased to 0.66 and 2.24 mA cm-2, respectively, at 55 degrees C. The ASSLB containing LiFePO4 (LFP) cathode, B0.100-LTPO HSE and Li metal anode demonstrated a high initial specific capacity of 169.7 mAh g-1 at 55 degrees C and 0.2 C. After 100 charge/discharge cycles, the ASSLB exhibited a 96 % capacity retention and a Coulumbic efficiency of over 90 % without short-circuiting due to lithium dendrites.']"
524,ZIB,SEI,tri(pentafluorophenyl)borane,TPFPB,Not found,"TPFPB promotes the formation of a stable SEI film on the surface of MPF, enriched with LiF microcrystals, which stabilizes the SEI, creates fast ion transport channels, reduces interface impedance, and enhances the diffusion rate of Li+ within the electrode.",10.1016/j.apsusc.2024.161636,Mesophase Pitch Fluoride (MPF),Lithium,1 mol L-1 LiPF6 in EC:DMC (1:1) with TPFPB additive,Improving the rate performance of mesophase pitch fluoride by boron anion receptor for lithium/fluorinated carbon primary batteries,"['Mesophase pitch fluoride (MPF) has emerged as a promising cathode material for lithium/fluorinated carbon primary batteries (Li/CFx) owing to its economic viability and high capacity. However, the rate performance of MPF cathodes is severely compromised by irregular LiF discharge products, which impede lithium-ion diffusion at the electrode interface and within the bulk MPF, significantly limiting the utilization of Li/CFx in high-power devices. Herein, we innovatively employ a boron-based anion receptor electrolyte additive, tri(pentafluorophenyl)borane (TPFPB), to improve the performance of MPF cathode at high-rate discharge conditions. The TPFPB initiates the reconstruction of the MPF electrode, transforming irregular discharge products into uniform boron-doped nano-spherical particles. The unique electrode architecture improves the diffusion rate of Li+ in the cathode, accelerating electrolyte infiltration at the MPF interface and boosting the electrochemical transport kinetics of Li+ ions within the MPF. As expected, the TPFPB additive enables the capacity of the Li/MPF battery to increase from 74 to 340 mA h g- 1 at 5 A g- 1. This work presents an efficient route to improved performance of MPF based-Li/CFx batteries.']"
534,ZIB,Unspecified,Boric acid,BA,Not found,Unspecified,10.1016/j.ensm.2024.103634,B@BA2 (boron coated with boric acid),Lithium metal,LiTFSI/tetraglyme (TEGDME)-based electrolyte with dissolved boric acid,High-concentrated electron-deficient boron through dual-function boric acid strategy significantly enhancing reaction kinetics and stability of photoassisted Li-CO2 batteries,"['Photoassisted rechargeable Li-CO2 batteries exhibit remarkable advantages in facilitating the formation/ decomposition of insulating Li2CO3, but the conventional photoelectrodes still face issues such as ineffective hole-electron separation and low electrical conductivity. Herein, the boric acid coated boron (B@BAx) composites were developed as photoelectrodes in Li-CO2 batteries. The dissolution of boric acid overlayer has shown the dual functions including the exposure of highly-concentrated electron-deficient boron as primary photocatalyst, and the high-coordination combined with TEGDME-based electrolyte for rapid solvation and desolvation of Li-ions. This defect-enriched boron photocatalyst enables to provide suitable CB/VB values, fast carrier separation, and high conductivity for remarkably promoting reaction kinetics and stability of Li-CO2 batteries on basis of the synergetic effect with dissolved boric acid. As a result, the optimized B@BA2-based photoassisted Li-CO2 battery displayed an ultrahigh energy efficiency of 97.5 % with rare voltage gap of 0.07 V, record-lowest charge voltage of 2.80 V and long-terms cycle stability for 250 h. This unique strategy could broaden applications of high-performance electron-deficient photoelectrodes.']"
544,ZIB,Unspecified,Sodium bis(hexafluoroisopropoxy)borate,Na[B(hfip)4],Not found,Unspecified,10.1002/smll.202311157,NVPF@C@CNT and NFMO,Sodium metal,1 M Na[B(hfip)4].3DME in EC:EMC (3:7 v/v),Fluorine Rich Borate Salt Anion Based Electrolyte for High Voltage Sodium Metal Battery Development,"['This study demonstrates the enhanced performance in high-voltage sodium full cells using a novel electrolyte composition featuring a highly fluorinated borate ester anion (1 M Na[B(hfip)4].3DME) in a binary carbonate mixture (EC:EMC), compared to a conventional electrolyte (1 M Na[PF6] EC:EMC). The prolonged cycling performance of sodium metal battery employing high voltage cathodes (NVPF@C@CNT and NFMO) is attributed to uniform and dense sodium deposition along with the formation of fluorine and boron-rich solid electrolyte interphase (SEI) on the sodium metal anode. Simultaneously, a robust cathode electrolyte interphase (CEI) is formed on the cathode side due to the improved electrochemical stability window and superior aluminum passivation of the novel electrolyte. The CEIs on high-voltage cathodes are discovered to be abundant in C-F, B-O, and B-F components, which contributes to long-term cycling stability by effectively suppressing undesirable side reactions and mitigating electrolyte decomposition. The participation of DME in the primary solvation shell coupled with the comparatively weaker interaction between Na+ and [B(hfip)4]- in the secondary solvation shell, provides additional confirmation of labile desolvation. This, in turn, supports the active participation of the anion in the formation of fluorine and boron-rich interphases on both the anode and cathode. In this work, a novel electrolyte composition featuring fluorine-rich borate ester anion is demonstrated in a sodium full cell with high-voltage fluorophosphate and oxide-based cathodes and sodium metal anode. The participation of anion in the formation of fluorine and boron-rich interphases is desirable for prolonged cycling of the metal battery. The research underscores the potential to investigate similar weakly coordinating anions sharing similar properties, aiming ultimately to improve the long-term cycling performance of high-voltage sodium metal batteries. image']"
584,ZIB,Unspecified,"tris(pentafluorophenyl)borane (TPFPB) and 4-(4,4,5,5-tetramethyl-1,3,2-dioxaborolan-2-yl)pyridine (DiOB-Py)","TPFPB, DiOB-Py",Not found,Unspecified,10.1016/j.ensm.2023.103073,Cu2(OH)3F,Lithium metal,"1 M LiTFSI in DOL/DME (LDD), with additives like TPFPB or DiOB-Py in modified versions",Enable reversible conversion reaction of copper fluoride batteries by hydroxyl solution and anion acceptor,"['Metal fluorides as conversion-reaction cathodes are attracting more attentions due to their advantages of low cost, environmentally friendly and high energy density. Among CuF2 enables the high theoretical energy density (1874 Wh/kg) and conversion reaction potential (3.55 V vs. Li+/Li), but its poor reversibility is always criticized due to the dissolution of Cu species occurring in delithiation process. In response to this conundrum, here we propose a hydroxyl-rich copper fluoride (Cu2(OH)3F) as conversion cathode coupled with an electrolyte additive engineering to address the reversibility bottleneck. The presence of OH enables the effective suppression of Cu+ dissolution and imparts Cu2(OH)3F a phase-division conversion mechanism, resulting in the better reaction reversibility and kinetics. Combing with the electrolyte formulation based on boron-based anion acceptor with mild Lewis acidity, the dissociation and conversion of anions from Cu2(OH)3F lattices are promoted and hence the cycling performance is further upgraded, with a reversible capacity over 200 mA h/g after 50 cycles.']"
626,ZIB,Unspecified,"Pyrazine di-boron trifluoride, Pyridine boron trifluoride, 3,5-Lutidine boron trifluoride, Triazine tri-boron trifluoride","PRZ, PBF, LUTID, TRIZIN",Not found,Unspecified,10.1016/j.electacta.2023.143311,"Fluorinated carbon (CFx, x ≪1)",Lithium foil,"1 M LiBF4 in propylene carbonate (PC)/1,2-dimethoxyethane (DME) (1:1, v:v) with additives",BF3-based Electrolyte Additives Promote Electrochemical Reactions to Boost the Energy Density of Li/CFx Primary Batteries,"['Lithium/fluorinated carbon (Li/CFx) batteries have attracted wide attention due to their high theoretical energy density. However, the reaction product of LiF is an insulator in their discharge process, which seriously hinders the Li+ migration, leading to the inferior capacity of CFx (x approximate to 1) cathodes. Herein, a low-cost and facile electrolyte additive containing the BF3 functional group has been proposed to effectively alleviate the voltage lag phenomenon and improve the energy density of Li/CFx batteries. In particular, the discharge voltage platform and energy density of CFx are significantly increased to 2.62 V (vs 2.51 V in the electrolyte without additives) and 2018 Wh Kg- 1 (vs 1863 Wh Kg-1 in the electrolyte without additives) when the electrolyte contains 1 wt % pyrazine di-boron trifluoride (PRZ), respectively. This significant improvement can be attributed to the BF3based additives effectively dissolving the insulation discharge product LiF, thereby increasing the Li+ migration rate and allowing more CFx to participate in the reaction and release capacity. This work provides a low-cost additive method to maintain high energy density for Li/CFx batteries, which has great potential for practical applications.']"
671,ZIB,Unspecified,hexagonal-BN,h-BN,Not found,Unspecified,10.1016/j.cej.2022.137035,LiFePO4 (LFP),Li metal,PVDF-HFP/LALZO/h-BN 10% hybrid solid electrolyte membrane with LiTFSI salt,High-performance free-standing hybrid solid electrolyte membrane combined with Li6.28Al0.24La3Zr2O12 and hexagonal-BN for all-solid-state lithium-based batteries,"['Hybrid solid electrolytes (HSEs) have received intensive attentions for all-solid-state lithium-based batteries (ASSBs) because of their high ionic conductivity, high mechanical strength, improved electrochemical stability, and effective lithium dendrite suppression capability. In this study, free-standing HSE membranes were fabricated using a poly(vinylidene fluoride-co-hexafluoropropylene) (PVDF-HFP) matrix and Li6.28Al0.24La3Zr2O12 (LALZO)/hexagonal-BN (h-BN) composite ceramic fillers with different amounts of h-BN. The optimal proportion of h-BN (10 wt%) in the HSE membrane reduces the crystallinity of PVDF-HFP matrix, increases the proportion of the electroactive beta phase, and enhances the mechanical strength of the HSE membrane. Furthermore, the PVDFHFP/LALZO/h-BN 10% HSE membrane exhibited improved electrochemical properties, for example, a lithium ion transference number of 0.63 at 55 C, ionic conductivity of 1.1 x 10(-4) S cm(-1) at 25 C, electrochemical stability window of-5.0 V vs. Li/Li+, and effective lithium dendrite suppression capability. The ASSB consisting of a LiFePO4 cathode, PVDF-HFP/LALZO/h-BN 10% HSE, and Li metal anode delivered improved battery performance with an average capacity of 131 mAh g(-1) at 0.2C, > 99% coulombic efficiency, and a capacity retention of 92% after 100 cycles.']"
707,ZIB,Unspecified,"boric acid (H3BO3), lithium boron oxide (LBOx)","H3BO3, LBOx","The solid-state cells were tested at 50°C, but no specific optimal operating temperature is mentioned; the sintering processes used temperatures like 350°C and 800°C for fabrication, not operation.",Unspecified,10.1007/s12274-022-4242-5,NMC811 (LiNi0.8Mn0.1Co0.1O2),Lithium metal,PEO/LATP composite solid electrolyte,Liquid-phase sintering enabling mixed ionic-electronic interphases and free-standing composite cathode architecture toward high energy solid-state battery,"['Solid-state batteries (SSBs) will potentially offer increased energy density and, more importantly, improved safety for next generation lithium-ion (Li-ion) batteries. One enabling technology is solid-state composite cathodes with high operating voltage and area capacity. Current composite cathode manufacturing technologies, however, suffer from large interfacial resistance and low active mass loading that with excessive amounts of polymer electrolytes and conductive additives. Here, we report a liquidphase sintering technology that offers mixed ionic-electronic interphases and free-standing electrode architecture design, which eventually contribute to high area capacity. A small amount (similar to 4 wt.%) of lithium hydroxide (LiOH) and boric acid (H3BO3) with low melting point are utilized as sintering additives that infiltrate into single-crystal Ni-rich LiNi0.8Mn0.1Co0.1 (NMC811) particles at a moderately elevated temperature (similar to 350 degrees C) in a liquid state, which not only enable intimate physical contact but also promote the densification process. In addition, the liquid-phase additives react and transform to ionic-conductive lithium boron oxide, together with the indium tin oxide (ITO) nanoparticle coating, mixed ionic-electronic interphases of composite cathode are successfully fabricated. Furthermore, the liquid-phase sintering performed at high-temperature (similar to 800 degrees C) also enables the fabrication of highly dense and thick composite cathodes with a novel free-standing architecture. The promising performance characteristics of such composite cathodes, for example, delivering an area capacity above 8 mAh.cm(-2) within a wide voltage window up to 4.4 V, open new opportunities for SSBs with a high energy density of 500 Wh-kg(-1) for safer portable electronic and electrical transport.']"
41,LMB,Unspecified,tris(pentafluorophenyl)borane,TPFPB,Not found,Unspecified,10.1039/c8ta09380f,LiNi0.5Mn1.5O4 (LNMO),Li metal,1 M LiPF6 in EC/EMC (3:7 by wt.) with 1 wt% TPFPB,Boron additive passivated carbonate electrolytes for stable cycling of 5 V lithium- metal batteries,"['The limitation of a high-voltage lithium (Li) metal battery lies in the absence of a robust electrolyte that can endure oxidation loss at a high-voltage cathode and suppress the dendrite growth at a Li metal anode. The challenge becomes especially serious when the cathode voltage reaches 5 V and above. Here, we developed an additive-containing electrolyte that can concurrently stabilize the Li metal anode and the 5 V class LiNi0.5Mn1.5O4 (LNMO) cathode by introducing tris(pentafluorophenyl)borane (TPFPB) to the traditional ethylene carbonate/ethyl methyl carbonate (EC/EMC) electrolyte. The boron element and pentafluorobenzene in TPFPB induce preferential formation of a steady and smooth interfacial layer on both the Li and LNMO electrodes, subsequently preventing the decomposition of the electrolyte, impeding the pulverization of the cathode electrode, and retarding the growth of Li dendrites. Accordingly, we accomplish high average coulombic efficiency of >99.2% and superior capacity retention of 90% after 500 cycles at 0.5C with charge cut-off voltage of 4.95 V, which is one of the highest results for cycling among 5 V-class Li metal batteries with 90% capacity retention. This study provides essential technological implications for the electrolyte design for high-voltage Li-metal batteries.']"
43,LMB,Unspecified,Lithium bis(oxalato)borate,LiBOB,25°C,Unspecified,10.1002/adfm.202010611,NCM622,Lithium metal,Lithium bis(trifluoromethanesulfonyl)imide/lithium bis(oxalato)borate (LiTFSI:LiBOB = 0.95:0.05 by mol) in FEC/HFE/PFEMC (1:1:4 by weight),Low Resistance and High Stable Solid-Liquid Electrolyte Interphases Enable High-Voltage Solid-State Lithium Metal Batteries,"['Solid-state batteries (SSBs) with addition of liquid electrolytes are considered to possibly replace the current lithium-ion batteries (LIBs) because they combine the advantages of benign interfacial contact and strong barriers for unwanted redox shuttles. However, solid electrolyte and liquid electrolyte are generally (electro)-chemically incompatible and the resistance of the newly formed solid-liquid electrolyte interphase (SLEI) appears as an additional contribution to the overall battery resistance. Herein, a boron, fluorine-donating liquid electrolyte (B, F-LE) is introduced into the interface between the high-voltage cathode and ultrathin composite solid electrolyte (CSE), which is fabricated by adhering a high content of nanosized Li6.4La3Zr1.4Ta0.6O12 (LLZTO) with poly(vinylidene fluoride-co-hexafluoropropylene) (PVDF-HFP), to generate a low resistance and high stable SLEI in situ, giving a stable high-voltage output with a reinforced cathode|CSE interface. B, F-LE, consisting of a highly fluorinated electrolyte with a lithium bis(oxalato)borate additive, exhibits good chemical compatibility with CSE and enables rapid and uniform transportation of Li+, with its electrochemically and chemically stable interface for high-voltage cathode. Eventually, the B, F-LE assisted LiNi0.6Co0.2Mn0.2O2|Li battery displays the enhanced rate capability and high voltage cycling stability. The findings provide an interfacial engineering strategy to turn SLEI from a real culprit into the savior that may pave a brand-new way to manipulate SLEI chemistry in hybrid solid-liquid devices.']"
72,LMB,Unspecified,Boron Nitride,BN,Not found,Unspecified,10.1002/batt.202500386,NCM523,Li metal,Li1.3Al0.3Ti1.7(PO4)3 (LATP) solid electrolyte with PEO-LiTFSI@BN interfacial layer,Stabilizing Solid-State Li Metal Batteries via a Poly(ethylene oxide)-LiTFSI@Boron Nitride Interfacial Layer,"['Na super-ionic conductor (NASICON)-structured solid electrolyte Li1.3Al0.3Ti1.7(PO4)(3) (LATP) excels in mechanical strength, ionic conductivity, and commercialization prospect, yet its incompatibility against Li metal anode typically leads to interfacial failure, significantly reducing the overall electrochemical performance of fabricated solid-state Li metal batteries (SSLMBs). Here, this issue is tackled by interposing an in situ cured poly(ethylene oxide) (PEO)-LiTFSI@BN interfacial layer between LATP and Li metal. This layer exhibits an ionic conductivity of 7.76 x 10(-5) S cm(-1) at room temperature, robust thermostability, as well as satisfactory stability against Li metal (critical current density: 1.5 mA cm(-2)). A Li|LATP|Li symmetric cell employing the interfacial layer demonstrates long cyclic stability over 1200 cycles with a low overpotential of +/- 100 mV. Furthermore, this interfacial layer enables a LiNi0.5Co0.2Mn0.3O2 (NCM523)|LATP|Li metal SSLMB to sustain 120 cycles of operation at a cutoff voltage of 4.2 V. This work provides a practical strategy for integrating the LATP solid electrolyte into SSLMBs.']"
161,LMB,Unspecified,N-heterocyclic carbene adduct with boron trifluoride (NHCABT),NHCABT,"The high-loading Li||LFP batteries with NHCABT/LiNO3-CBE demonstrate stable cycling at low temperatures, delivering specific discharge capacities of 82.8 mAh g⁻¹ at -20°C and well-recovered capacities upon temperature restoration, indicating effective performance across a range of temperatures, though no specific optimal temperature is explicitly stated; the additive enhances low-temperature performance rather than defining a single optimal point.",Unspecified,10.1016/j.cej.2025.166397,LiFePO4 (LFP) and NCM811,Lithium metal,1.0 M LiPF6 in ethylene carbonate/diethyl carbonate (EC/DEC) with 0.75 wt% NHCABT and 1.0 wt% LiNO3,"N-heterocyclic carbene as a potent LiNO3-solubilizer, Li+-solvation regulator and solid-electrolyte interphase enhancer for highly durable Lithium metal batteries","['Lithium metal batteries are considered promising high-energy-density power sources, but their development is hindered by severe Li dendrite growth and unstable solid electrolyte interphase (SEI) formation. Herein, we report the design of a synergistic-dual-additive electrolyte with unique solvation chemistry by simultaneously introducing N-heterocyclic carbene adduct with boron trifluoride (NHCABT) and lithium nitrate (LiNO3) into carbonate-based electrolytes. The addition of NHCABT with electron-deficient atoms can greatly enhance the solubility of LiNO3 in carbonate-based electrolytes, while the dissolution of LiNO3 is highly conducive to activating boron trifluoride receptor (-BF3) in the adduct. The synergistic effect of NHCABT and LiNO3 markedly optimizes the Li+ solvation sheath, induces the formation of stable SEI rich in numerous inorganic species, and effectively enhancing Li+ conductivity. Consequently, the Li||LiFePO4 batteries based on the synergistic-dualadditive electrolyte exhibit an ultralong cycling lifespan of 3000 cycles at 2.0 C and impressive lowtemperature electrochemical performances at -20 degrees C. When paired with aggressive LiNi0.8Co0.1Mn0.1O2 (NCM811) cathodes, the synergistic-dual-additive electrolyte enables Li||NCM811 batteries to work stably for over 1000 cycles at 1.0 C. This work presents an efficient synergistic-dual-additive strategy to boost the compatibility of carbonate-based electrolytes with lithium metal anodes, providing a promising solution for constructing highly durable lithium metal batteries.']"
243,LMB,SEI,Tris(pentafluorophenyl)borane,TPFPB,Not found,"TPFPB interacts with FSI− anions to decrease their reduction stability and increase the ratio of AGG-II clusters, promoting the decomposition of FSI− to form Li2S, which improves the stability, uniformity, and passivating ability of the SEI, suppresses side reactions, and reduces interface impedance.",10.1002/anie.202107732,LiNi0.5Co0.2Mn0.3O2 (NCM523),Lithium metal,"LiFSI-dimethyl carbonate (DMC)-bis(2,2,2-trifluoroethyl) ether (BTFE, 1.0:1.5:2.0, by mol) with 2.0 wt.% TPFPB",Stable Anion-Derived Solid Electrolyte Interphase in Lithium Metal Batteries,"['High-energy-density lithium (Li) metal batteries are severely hindered by the dendritic Li deposition dictated by non-uniform solid electrolyte interphase (SEI). Despite its unique advantages in improving the uniformity of Li deposition, the current anion-derived SEI is unsatisfactory under practical conditions. Herein regulating the electrolyte structure of anions by anion receptors was proposed to construct stable anion-derived SEI. Tris(pentafluorophenyl)borane (TPFPB) anion acceptors with electron-deficient boron atoms interact with bis(fluorosulfonyl)imide anions (FSI-) and decrease the reduction stability of FSI-. Furthermore, the type of aggregate cluster of FSI- in electrolyte changes, FSI- interacting with more Li ions in the presence of TPFPB. Therefore, the decomposition of FSI- to form Li2S is promoted, improving the stability of anion-derived SEI. In working Li | LiNi0.5Co0.2Mn0.3O2 batteries under practical conditions, the anion-derived SEI with TPFPB undergoes 194 cycles compared with 98 cycles of routine anion-derived SEI. This work inspires a fresh ground to construct stable anion-derived SEI by manipulating the electrolyte structure of anions.']"
255,LMB,Unspecified,Boron Nitride nano-coating,BN,Not found,Unspecified,10.1016/j.joule.2019.03.022,LiFePO4 (LFP) and NMC (LiNi0.33Mn0.33Co0.33O2),Lithium metal,LATP solid electrolyte with BN coating; additional PEO/LiTFSI or liquid electrolyte (1M LiPF6 in EC/DEC) for infiltration,Stabilizing Solid Electrolyte-Anode Interface in Li-Metal Batteries by Boron Nitride-Based Nanocomposite Coating,"['Solid-state Li-metal batteries are promising to improve both safety and energy density compared to conventional Li-ion batteries. However, various high-performance and low-cost solid electrolytes are incompatible with Li, which is indispensable for enhancing energy density. Here, we utilize a chemically inert and mechanically robust boron nitride (BN) film as the interfacial protection to preclude the reduction of Li1.3Al0.3Ti1.7(PO4)(3) (LATP) solid electrolyte by Li, which is validated by in situ transmission electron microscopy. When combined with similar to 1-2 mu m PEO polymer electrolyte at the Li/BN interface, Li/Li symmetric cells show a cycle life of over 500 h at 0.3 mA.cm(-2). In contrast, the same configuration with bare LATP dies after 81 h. The LiFePO4/LATP/BN/PEO/Li solid-state batteries show high capacity retention of 96.6% after 500 cycles. This study offers a general strategy to protect solid electrolytes that are unstable against Li and opens possibilities for adopting them in solid-state Li-metal batteries.']"
