Repository: HongWxd/ProtoMI

# ProtoMI

Prototype-guided Molecular Inference (ProtoMI) is a graph-based molecular discovery framework for identifying promising electrolyte additive candidates under data-scarce conditions. The workflow combines unsupervised molecular representation learning, prototype contrastive learning, prototype-guided recommendation, and knowledge-guided post-screening.

## Overview

ProtoMI is designed for molecular recommendation when only a small number of experimentally reported positive molecules are available, while a much larger unlabeled candidate pool remains unexplored.

The pipeline contains four main stages:

1. **Data preprocessing**
   Convert reported additives and unlabeled candidate molecules from SMILES into graph data.

2. **Unsupervised representation learning (USL)**
   Train a graph neural network encoder on reported positive molecules using graph contrastive learning.

3. **Prototype contrastive learning (PCL)**
   Derive molecular prototypes from positive additives and adapt them to the unlabeled candidate space.

4. **Recommendation and post-screening**
   Recommend candidate molecules by prototype similarity and filter them using practical chemical constraints.

## Repository Structure

```text
ProtoMI/
├── data_preprocess/
│   ├── raw_data/                         # Raw literature / DOI data
│   ├── processed_data/                   # Processed additive-related files
│   ├── 1_labelling.py                    # Literature labelling
│   ├── 2_paper_classification.py         # Paper classification
│   ├── 3_summarize_by_CEI_SEI.py         # Functional summarization
│   ├── 4_reunify_additive_table.py       # Additive table unification
│   ├── 5_searching_space_collection.py   # Searching-space collection
│   └── download_papers.py
├── utils/
│   ├── data_loader.py                    # Dataset construction and train/test split
│   ├── USL.py                            # Unsupervised representation learning
│   ├── PCL.py                            # Prototype contrastive learning
│   ├── recommends.py                     # Prototype-guided recommendation
│   ├── post_screening.py                 # Knowledge-guided molecular filtering
│   ├── graph_augmentation.py             # Graph augmentation utilities
│   ├── tools.py                          # Molecular graph and utility functions
│   └── visualization.py
├── model.py                              # GNN encoders and projection heads
├── data_preprocess.py                    # Main preprocessing script
├── run_main.py                           # Main training / recommendation entry
├── run.sh                                # Example running script
└── README.md
```

# PyTorch: please choose the version matching your CUDA environment
pip install torch torchvision torchaudio

# PyTorch Geometric
pip install torch-geometric

# Common scientific and chemistry packages
conda install -c conda-forge rdkit -y
pip install numpy pandas scipy scikit-learn matplotlib tqdm umap-learn requests openpyxl
```

If `torch-geometric` installation fails, please install the version that matches your local PyTorch and CUDA configuration following the official PyTorch Geometric installation instructions.

## Data Preparation

Before training, prepare a `data/` folder under the repository root:

```text
ProtoMI/
└── data/
    ├── additives_year.json
    └── searching_space_data_V2.csv
```

### 1. Positive additive file

`additives_year.json` should contain reported positive additive molecules. Each molecule should include at least a SMILES string and publication year.

Example format:

```json
{
  "LiDFOB": {
    "smiles": "O=C1O[B-](F)(F)OC1=O.[Li+]",
    "year": 2006
  },
  "TPFPB": {
    "smiles": "example_smiles",
    "year": 2015
  }
}
```

### 2. Searching-space file

`searching_space_data_V2.csv` should contain unlabeled candidate molecules. The current data loader expects the following columns:

```text
cid, formula, SMILES, fingerprint, topological, weight, heavy_atom
```

The `cid` column is used as the molecule ID, and the `SMILES` column is used to construct molecular graphs.

## Output Files

After running the full model, checkpoints and results will be saved to `save_path` and `post_screening_output_path`.

### Recommendation results

After post-screening, the final recommended molecules are saved as:

```text
<post_screening_output_path>/
├── recommendations_after_post_screening_full_model_ema_True_decor_True_topk_True_year_all.csv
└── embeddings_after_post_screening_full_model_ema_True_decor_True_topk_True_year_all.npy
```

The CSV file contains the final post-screened molecule information, and the NPY file contains the corresponding molecular embeddings.

## Baseline Methods

Besides the full ProtoMI model, `run_main.py` also supports several baseline methods.

File: V3/raw_data/boron electrolyte batteries.csv (part 1 of 53)
Publication Type,Authors,Book Authors,Book Editors,Book Group Authors,Author Full Names,Book Author Full Names,Group Authors,Article Title,Source Title,Book Series Title,Book Series Subtitle,Language,Document Type,Conference Title,Conference Date,Conference Location,Conference Sponsor,Conference Host,Author Keywords,Keywords Plus,Abstract,Addresses,Affiliations,Reprint Addresses,Email Addresses,Researcher Ids,ORCIDs,Funding Orgs,Funding Name Preferred,Funding Text,Cited References,Cited Reference Count,"Times Cited, WoS Core","Times Cited, All Databases",180 Day Usage Count,Since 2013 Usage Count,Publisher,Publisher City,Publisher Address,ISSN,eISSN,ISBN,Journal Abbreviation,Journal ISO Abbreviation,Publication Date,Publication Year,Volume,Issue,Part Number,Supplement,Special Issue,Meeting Abstract,Start Page,End Page,Article Number,DOI,DOI Link,Book DOI,Early Access Date,Number of Pages,WoS Categories,Web of Science Index,Research Areas,IDS Number,Pubmed Id,Open Access Designations,Highly Cited Status,Hot Paper Status,Date of Export,UT (Unique WOS ID),Web of Science Record
J,"Zhang, Q; Ding, QH; Ma, N; Wu, W",,,,"Zhang, Qi; Ding, Qihui; Ma, Ning; Wu, Wei",,,OH-BNNSs reinforced polyvinyl alcohol/ carboxymethyl cellulose-based deep eutectic gel electrolyte for rechargeable zinc-air batteries,COLLOIDS AND SURFACES A-PHYSICOCHEMICAL AND ENGINEERING ASPECTS,,,,,,,,,,,,"As an important component of flexible Zinc-air batteries (ZAB), the gel electrolyte has a direct impact on battery performances and applications. Polyvinyl alcohol (PVA) is a commonly used electrolyte matrix material in ZAB, which has film-forming and environment-friendly, but poor mechanical properties and ionic conductivity limit its application in flexible ZAB. As a new type of environment-friendly solvent, deep eutectic solvent (DES) not only has the extremely low volatility, excellent electrochemical stability and excellent thermal stability, but also has the advantages of low cost and stable performances. Hydroxy-boron nitride nanosheets (OH-BNNSs) are obtained by grafting hydroxyl groups onto boron nitride nanosheets. In this paper, PVA was modified by carboxymethyl cellulose (CMC) firstly. After adding DES and OH-BNNSs, the deep eutectic gel electrolyte was obtained by cryogenic freezing. The optimized system containing 50 wt% DES and 1 wt% OH-BNNSs demonstrated remarkable enhancements. Ionic conductivity increased to 137.61 mS.cm-1, representing a 1.86-fold improvement over conventional PVA-based electrolytes. Electrolyte uptake rate reached 183.5% with 88.7% retention rate after 12 h, achieving 2.03-fold and 1.92-fold of the performance of PVA, respectively. Mechanical properties showed substantial gains, with elongation at break escalating to 586% (3.66 times better than PVA) and tensile strength registering 0.55 MPa. When implemented in ZAB, power density peaked at 35.3 mW.cm-2, surpassing pure PVA by 4.53-fold. Cycling stability exhibited prolonged durability, sustaining 110 cycles over 36.7 h at 1 mA.cm-2. Single discharge duration attained 10.7 h. Our paper provides design scheme and theoretical references for application and progress of flexible devices.",,,,,,,,,,,,,,,,,,,0927-7757,1873-4359,,,,NOV 20,2025,725,,1,,,,,,137514,10.1016/j.colsurfa.2025.137514,http://dx.doi.org/10.1016/j.colsurfa.2025.137514,,,,,,,,,,,,,WOS:001518216000002,View Full Record in Web of Science
J,"Lv, Y; Li, JF; Zhang, ZB; Liu, Y; Yuan, JN; Lin, JN; Wang, XL",,,,"Lv, Yang; Li, Jianfu; Zhang, Zhaobin; Liu, Yong; Yuan, Jianan; Lin, Jiani; Wang, Xiaoli",,,Mixed ionic-electronic conduit of Ca2+ confined by two-dimensional multicomponent boron-carbon layers,JOURNAL OF PHYSICS AND CHEMISTRY OF SOLIDS,,,,,,,,,,,,"Mixed ionic-electronic conductor (MIEC) materials have widespread applications in fuel cells, all-solid-state battery electrode interface modification materials, and memory devices. Here, we reveal the two-dimensional superionic conduction between graphene-like B-C layers in the Ca-B-C (Ca2BC11, CaBC5, CaB2C4, and CaB3C3) compounds. Through molecular dynamics simulations driven by high-precision machine learning potentials, which can be tuned within the range of 900-2100 K with defect concentrations as high as 4.8 %. We discovered that the vacancy mechanism between the hexagonal prism drives its superionic diffusion. The ratio of B and C within the framework can modify the covalent (ICOHP) and ionic (Bader) interactions between the compound and Ca2+, along with the interlayer spacing, thereby significantly influencing the superionic transition temperature. Furthermore, the superionic behavior across multiple phases obviates the need for synthesizing pure-phase materials. With excellent thermal and mechanical stability, these compounds of varying compositions are prospective candidates for high-temperature-resistant electrodes and interface enhancement materials and possess potential applications in many extreme conditions.",,,,,"Li, Jianfu/CAH-0685-2022",,,,,,,,,,,,,,0022-3697,1879-2553,,,,NOV,2025,206,,,,,,,,112842,10.1016/j.jpcs.2025.112842,http://dx.doi.org/10.1016/j.jpcs.2025.112842,,,,,,,,,,,,,WOS:001496942000001,View Full Record in Web of Science
J,"Maity, CK; Acharya, S; De, S; Sahoo, S; Kim, MJ; Nayak, GC",,,,"Maity, Chandan Kumar; Acharya, Sourav; De, Shrabani; Sahoo, Sumanta; Kim, Myung Jong; Nayak, Ganesh Chandra",,,"Boron nitride, a versatile nanostructure: Advances in synthesis, modifications, and energy storage applications",JOURNAL OF POWER SOURCES,,,,,,,,,,,,"The current energy research is exceedingly dependent on 2D nanomaterials. Among graphene-analogous 2D materials, boron nitride (BN) has been expansively studied for energy research. This review article exposes several imperative advances of BN for energy storage technologies. Owing to its superior compatibility, BN has been extensively integrated with other advanced energy materials. In this review, the fundamental aspects of BN and its derivatives are summarized for energy storage applications. The relation between the structure and surface chemistry of such materials is thoroughly emphasized. This article first introduces the characteristics and structural features of BN nanomaterials. A brief overview of the synthetic strategies for BN nanostructures including BN nanosheets, BN nanotubes etc. and their composites with different nanomaterials is included. Functionalization and hybridization are the two effective ways to tune the surface characteristics of BN, which are also summarized in this review. The most recent research progressions of BN in energy storage systems, such as supercapacitors, secondary batteries, hydrogen storage, and as a component of gel electrolytes and membranes, are broadly reviewed. Lastly, the prospects and crucial challenges related to the energy-related applications of BN are well emphasized regarding future innovative research in this booming field.",,,,,"Sahoo, Sumanta/H-9443-2019; Maity, Chandan/KIE-3828-2024; Nayak, Ganesh/MBG-1609-2025",,,,,,,,,,,,,,0378-7753,1873-2755,,,,OCT 15,2025,653,,,,,,,,237759,10.1016/j.jpowsour.2025.237759,http://dx.doi.org/10.1016/j.jpowsour.2025.237759,,,,,,,,,,,,,WOS:001525378800001,View Full Record in Web of Science
J,"Dang, YZ; Wu, YR; Xu, Z; Wang, JX; Zheng, RG; Song, ZS; Wang, ZY; Lin, XP; Liu, YG; Wang, D",,,,"Dang, Yuzhen; Wu, Yurong; Xu, Zhe; Wang, Jianxing; Zheng, Runguo; Song, Zhishuang; Wang, Zhiyuan; Lin, Xiaoping; Liu, Yanguo; Wang, Dan",,,Entropy-mediated layered oxide cathodes: Synergistic channel expansion and strain control for sodium-ion batteries at cryogenic conditions,JOURNAL OF ENERGY CHEMISTRY,,,,,,,,,,,,"O3-type layered oxide cathodes for sodium-ion batteries are promising owing to high theoretical capacity and broad temperature adaptability, yet hindered by structural degradation and sluggish Na* diffusion kinetics. Herein, we present a sodium-deficient high-entropy layered oxide cathode (Na0.85Ni0.3Mn0.3Fe0.1Co0.15Ti0.1Cu0.05B0.02O2, denoted as Na0.85-HEO), combining sodium content optimization and high-entropy composition design. Incorporating six transition metals and light element boron creates a unique high-entropy configuration, effectively mitigating local lattice distortion and internal strain through chemical disorder effects, thereby enabling highly reversible phase transitions (O3-P3-O3) and smaller volume change (0.6 & Aring;3 ) during the initial cycle. The sodium-deficient high-entropy design effectively increases the sodium interlayer spacing to 0.322 nm, facilitating the Na* diffusion kinetics. Moreover, this high-entropy strategy enables the cathode to have a completely solid solution charge curve and significantly reduces the proportion of (O2)n- , thereby suppressing gas release during the cycling process. The resultant cathode demonstrates exceptional cyclability (80% capacity retention after 400 cycles at 100 mA g-1 in a full cell), and remarkable low-temperature performance (108.6 mAh g-1 at -40 degrees C). This work guides the design of high-entropy electrode materials with tailored ionic transport channels for extreme-temperature energy storage applications. (c) 2025 Science Press and Dalian Institute of Chemical Physics, Chinese Academy of Sciences. Published by Elsevier B.V. and Science Press. All rights are reserved, including those for text and data mining, AI training, and similar technologies.",,,,,"lin, shopping/IAP-5041-2023",,,,,,,,,,,,,,2095-4956,,,,,OCT,2025,109,,,,,,637,648,,10.1016/j.jechem.2025.06.006,http://dx.doi.org/10.1016/j.jechem.2025.06.006,,,,,,,,,,,,,WOS:001523191000001,View Full Record in Web of Science
J,"Li, JQ; Bu, Y; Zhang, ZH; Xie, TS; Zhou, LJ; Li, LF; Zhao, D; Pei, WL",,,,"Li, Jiaqi; Bu, Yao; Zhang, Zhenghang; Xie, Tongsen; Zhou, Longjie; Li, Lifei; Zhao, Dong; Pei, Wenli",,,Preparation of B-doped LATP solid electrolyte with enhanced ionic conductivity via Spark Plasma sintering,MATERIALS SCIENCE AND ENGINEERING B-ADVANCED FUNCTIONAL SOLID-STATE MATERIALS,,,,,,,,,,,,"Li1+xAlxTi2_x(PO4)3 (LATP) is a highly promising solid-state electrolyte for next-generation batteries. However, its practical application is hindered by insufficient ionic conductivity. To address this limitation, this study proposes a dual strategy combining boron (B) doping with Spark Plasma Sintering (SPS) technology. B-doped Li1.4Al0.4_xBxTi1.6(PO4)3 (x = 0, 0.1, 0.2, 0.3) nanopowders were synthesized via a sol-gel method, achieving phase purity at a reduced synthesis temperature of 700 degrees C and sub-300 nm particle sizes. The introduction of B not only refined particle dimensions but also enhanced ionic transport. Subsequent densification of the nano-powders into ceramic sheets by the SPS technique further amplified ionic conductivity, with the optimal composition (x = 0.2) reaching 0.769 mS/cm under 50 MPa/900 degrees C conditions. These results highlight the synergistic role of moderate B doping and SPS in overcoming LATP's conductivity limitations, advancing its viability for high-performance solid-state batteries.",,,,,"Li, Jiaqi/ABD-2009-2020",,,,,,,,,,,,,,0921-5107,1873-4944,,,,OCT,2025,320,,,,,,,,118442,10.1016/j.mseb.2025.118442,http://dx.doi.org/10.1016/j.mseb.2025.118442,,,,,,,,,,,,,WOS:001501716600002,View Full Record in Web of Science
J,"Pujitha, IM; Karmakar, S; Samanta, B; Kobi, S; More, S; Mukhopadhyay, A",,,,"Pujitha, Illa Mani; Karmakar, Sreyanka; Samanta, Bibek; Kobi, Sushobhan; More, Shivam; Mukhopadhyay, Amartya",,,"Influence of boron substitution at Si-site and associated interplay between structure, water-stability, ion-transport and interfacial resistance of NASICON-structured Na3Zr2Si2PO12-based solid electrolyte",SCRIPTA MATERIALIA,,,,,,,,,,,,"Boron (B3+) substitution for Si4+ in the tetrahedral site of NASICON-structured Na3Zr2Si2PO12-based polycrystalline solid electrolyte (NZSP), as confirmed via diffraction and solid-state B-11 NMR, has been found to improve the sinter-density to similar to 98.4 %rho(th) (from similar to 93.2 %rho(th)) and enlarge the grain size by similar to 73 %. The combination of enhanced grain/bulk Na-ion conductivity due to increment in the Na-content and lowered grain-boundary resistance due to enlarged grain size, as well as accrued sinter-density, results in an overall enhancement of Na-ion conductivity by similar to 143 %. Shrinkage of unit cell and reduction in grain boundary area also render B3+-substituted NZSP 'water-stable'. Furthermore, B3+-substitution improves mechanical properties and lowers Na/NZSP interfacial resistance (by similar to 58 %; to similar to 194 Omega cm(2)), which are beneficial towards suppression of Na-dendrite growth/penetration. Overall, this work not only reveals an interesting interplay between the above aspects for inorganic ion conductors, but also showcases the importance of adopting an integrated strategy towards the development of superior solid electrolytes for next-generation solid-state batteries.",,,,,"Samanta, Bibek/LSJ-5014-2024; MUKHOPADHYAY, AMARTYA/AAG-8144-2021",,,,,,,,,,,,,,1359-6462,1872-8456,,,,OCT 1,2025,267,,,,,,,,116800,10.1016/j.scriptamat.2025.116800,http://dx.doi.org/10.1016/j.scriptamat.2025.116800,,,,,,,,,,,,,WOS:001512593400002,View Full Record in Web of Science
J,"Yuan, YJ; Zhang, WY; Wang, L; Zhao, ZW; Yao, YC; Li, Y; Dong, ZQ; Yuan, LL",,,,"Yuan, Yajie; Zhang, Weiya; Wang, Li; Zhao, Zongwen; Yao, Yaochun; Li, Yin; Dong, Zhunqin; Yuan, Lingling",,,Dual-functional TiN/BN@separator for enhanced electrochemical performance and safety of lithium-ion batteries,JOURNAL OF ENERGY STORAGE,,,,,,,,,,,,"As the energy density of lithium-ion batteries continues to increase, the performance requirements for separators have become more stringent. Traditional polyolefin separators offer advantages such as low cost and excellent chemical stability. But they suffer from poor electrolyte wettability, thermal stability, and high interfacial resistance, which hinder the development of high-performance lithium-ion batteries. To address these issues, this study introduces a blending coating method using titanium nitride and boron nitride particles to enhance the overall performance of polypropylene separators. The TiN/BN@PP-15 separator demonstrates superior wettability, thermal stability, and electrochemical performance. Under a high discharge rate of 5C, it achieves an initial discharge capacity of 130.7 mAh g-1. Additionally, batteries assembled with the TiN/BN@PP-15 separator exhibit the lowest interfacial resistance of 79.7 Omega, a high ionic conductivity of 0.466 mS cm- 1, and a lithium-ion diffusion coefficient of 11.7 x 10-14 cm2 s- 1. These results indicate that the co-blending coating of TiN and BN particles not only improves the physicochemical properties of PP separators but also ensures high discharge capacity and cycling stability under high-rate conditions, providing reliable technical support for high energy density and high rate energy storage systems.",,,,,,,,,,,,,,,,,,,2352-152X,2352-1538,,,,SEP 30,2025,131,,B,,,,,,117608,10.1016/j.est.2025.117608,http://dx.doi.org/10.1016/j.est.2025.117608,,,,,,,,,,,,,WOS:001529006300004,View Full Record in Web of Science
J,"Lu, JJ; Dong, QJ; Liao, K; Yao, MJ; Guo, H; Tian, QQ; Hu, H; Huang, H; Li, WY; Sun, ZY; Chen, Q; Han, XP; Hu, WB",,,,"Lu, Jiongjing; Dong, Qiujiang; Liao, Kang; Yao, Minjie; Guo, Hao; Tian, Qianqiu; Hu, Hui; Huang, He; Li, Wanyao; Sun, Zhaoyong; Chen, Qiang; Han, Xiaopeng; Hu, Wenbin",,,Dual-interface engineering via boron pre-anchoring and electronegative synergy for coupled ion transport and self-stabilizing interphases in lithium metal batteries,ENERGY STORAGE MATERIALS,,,,,,,,,,,,"Lithium metal anodes hold immense promise for next-generation high-energy-density batteries due to their outstanding theoretical capacity and low electrochemical potential. Despite these advantages, their practical implementation remains restricted by the unstable solid electrolyte interphase (SEI) and the uncontrollable lithium dendrite growth, which compromise cycling stability and safety. In this work, we propose a dual-interface engineering approach involving boron pre-anchoring in lithium anodes and coordination with electronegative components. This design establishes coupled mechanisms for ion transport optimization and self-stabilizing interphase formation through a hierarchical interface architecture. Theoretical simulations reveal that pre-embedded boron atoms lower the adsorption energy for lithium-ion diffusion while directing homogeneous metal deposition. Consequently, symmetric cells deliver stable Li plating/stripping behavior for over 2500 hat 0.5 mA cm-2. Full cells paired with LiCoO2 retain 92 % capacity after 200 cycles, while Li-B||NCM811 pouch cells (6.5Ah) exhibit a high energy density of 526 Wh kg-1 and maintain 95 % capacity retention after 60 cycles. The interfacial design principles provide a blueprint for synchronizing ion transport kinetics and chemical stability in high-performance lithium metal batteries.",,,,,,,,,,,,,,,,,,,2405-8297,2405-8289,,,,SEP,2025,81,,,,,,,,104466,10.1016/j.ensm.2025.104466,http://dx.doi.org/10.1016/j.ensm.2025.104466,,,,,,,,,,,,,WOS:001544970700004,View Full Record in Web of Science
J,"Liu, XC; Wen, JX; Zhao, XW; Shang, B; Lei, JL; Li, LJ; Pan, FS",,,,"Liu, Xiaochen; Wen, Jiaxin; Zhao, Xingwang; Shang, Bo; Lei, Jinglei; Li, Lingjie; Pan, Fusheng",,,Innovative fluorinated boron-based electrolyte harmonizes interface chemistry-electrochemistry of Mg anode for accessible rechargeable Mg battery,CHEMICAL ENGINEERING JOURNAL,,,,,,,,,,,,"The development of promising boron-based electrolyte for rechargeable magnesium batteries (RMBs) is constrained by high costs and cumbersome synthesis. Herein, an accessible and innovative magnesium phenyl fluoroborate complex electrolyte (MPFBC) has been designed, which employs cheap boron trifluoride as both the boron and fluorine source, utilizing a facile Lewis acid-base reaction for synthesis. The MPFBC electrolyte is capable of stable cycling of Mg||Mg cells at 0.5 mA cm(-2) with low overpotential (<100 mV) and maintains a decent discharge specific capacity of 62.6 mAh g(-1) after 1000 cycles of the Mg||Mo6S8 battery at 0.5C. Further, the complementary advantages of chemistry and electrochemistry have been highlighted for the first time to harmonizes interface chemistry of Mg anode. A complementation combining the in-situ pre-corrosion driven by chemical process and the Mg2+-conducting layer formed through electrochemical process enables controllable interface chemistry and interface evolution. The design and synthesis of MPFBC pave a feasible way for commercialization of boron-based electrolytes, and simultaneously the interface regulation strategy of chemistry-electrochemistry complementary advantages enriches the interface theories of RMBs.",,,,,,,,,,,,,,,,,,,1385-8947,1873-3212,,,,AUG 15,2025,518,,,,,,,,164545,10.1016/j.cej.2025.164545,http://dx.doi.org/10.1016/j.cej.2025.164545,,,,,,,,,,,,,WOS:001517527500001,View Full Record in Web of Science
J,"Sun, QH; Chen, ZL; Dong, KY; Lv, T; Li, X; Zhai, DM; Tang, WY; Chen, T",,,,"Sun, Quanhu; Chen, Zilin; Dong, Keyi; Lv, Tian; Li, Xiao; Zhai, Dongmei; Tang, Weiyang; Chen, Tao",,,A bifunctional catalyst of CoO/NBC composite for high-performance rechargeable flexible zinc-air battery,JOURNAL OF COLLOID AND INTERFACE SCIENCE,,,,,,,,,,,,"Rechargeable flexible zinc-air batteries (ZABs) represent a promising energy-supply device for wearable electronics due to their low cost, safety and high energy density, but their electrochemical performance often suffers from the sluggish reaction kinetics of air electrode and poor moisture-retention ability of polymer electrolytes. Here, we report a type of high-performance rechargeable flexible ZABs endowed by an efficient bifunctional catalyst for air electrode and a high moisture-retention hydrogel electrolyte. The designed nitrogen-boron co-doped carbon nanotube arrays loaded with cobalt oxide nanoparticles (CoO/NBC) with abundant catalytic active sites and oriented structure provide its excellent electrochemical catalytic activities for both oxygen reduction reaction and oxygen evolution reaction. Based on the bifunctional catalyst of CoO/NBC, the developed rechargeable ZABs exhibit a high open-circuit voltage of 1.44 V and a high energy density of 920.0 Wh kg-1, which are superior than commercial Pt/C + RuO2 and most reported non-precious metal catalysts. Furthermore, a trehalose modified polyacrylamide hydrogel electrolytes (trehalose/PAAm) with high moisture-retention has been synthesized to construct flexible ZABs, which not only exhibit outstanding electrochemical performance (1.39 V and 824.8 Wh kg-1), but also show excellent stability even after 400 charge/discharge cycles or being bent to any angle.",,,,,,,,,,,,,,,,,,,0021-9797,1095-7103,,,,AUG 15,2025,692,,,,,,,,137537,10.1016/j.jcis.2025.137537,http://dx.doi.org/10.1016/j.jcis.2025.137537,,,,,,,,40209424,,,,,WOS:001467369200001,View Full Record in Web of Science
J,"Bongu, CS; Shafaut, T; Alsharaeh, EH",,,,"Bongu, Chandra Sekhar; Shafaut, Taghreed; Alsharaeh, Edreese H.",,,2D (Boron Nitride/Graphene/Molybdenum Disulfide) Composite-Modified Separator for High-Performance Li-S Batteries,ENERGY & FUELS,,,,,,,,,,,,"Lithium-sulfur (Li-S) batteries' high specific capacity and energy density make them among the most attractive electrochemical energy storage devices. Nevertheless, their practical applicability is greatly impeded by slow redox kinetics and the shuttle effect of polysulfides. It is expected that this study's separator modification technique will solve these problems. Here, a composite with two-dimensional (2D) materials (BN/MoS2/G) is used to reduce shuttle effects and increase the cyclability of the Li-S battery. The unique interlayer of the BN/MoS2/G (5:5) (B-G:M-5:5) composite on the separator shows remarkable electrolyte wetting capabilities with a large specific surface area, making it suitable for the complete adsorption of lithium polysulfides (LiPSs). Furthermore, the active sites of boron nitride and molybdenum sulfide can bind to LiPSs and catalyze their conversion, thus blocking their penetration. The cell assembled with the modified B-G:M-5:5 separator exhibits a high-rate capability and outstanding cycle stability with a capacity of 562 mAh g-1 at 5C over 500 cycles. B-G:M-5:5 separator also successfully suppresses the dissolution and shuttling of soluble LiPSs in Li-S batteries compared to the other two composites (B-G:M-1:9 and B-G:M-9:1)-modified separators. This research offers fresh perspectives on how Li-S batteries regulate electrochemical processes.",,,,,,,,,,,,,,,,,,,0887-0624,1520-5029,,,,2025 AUG 8,2025,,,,,,,,,,10.1021/acs.energyfuels.5c02545,http://dx.doi.org/10.1021/acs.energyfuels.5c02545,,AUG 2025,,,,,,,,,,,WOS:001546601800001,View Full Record in Web of Science
J,"Pagot, G; Garaga, MN; Vezzù, K; Itin, B; Greenbaum, SG; Di Noto, V",,,,"Pagot, Gioele; Garaga, Mounesha N.; Vezzu, Keti; Itin, Boris; Greenbaum, Steven G.; Di Noto, Vito",,,Unfolding the Network Structure of [Pyr14Cl/(BCl3)0.25]/(δ-MgCl2)x Ionic Liquid Using the BCl4- Probe,SMALL STRUCTURES,,,,,,,,,,,,"Magnesium batteries are emerging as a cutting-edge energy storage solution poised to revolutionize the battery industry. In this context, electrolytes play a pivotal role in the development of reliable and efficient devices. A family of new ionic liquid-based electrolytes is proposed for potential application in magnesium batteries. These electrolytes are synthesized through the reaction of 1-butyl-1-methylpyrrolidinium chloride (Pyr14Cl), boron trichloride, and varying amounts of delta-MgCl2. The thermal, structural, and coordination properties of the proposed electrolytes are studied using density functional theory calculations, high resolution thermogravimetry, modulated differential scanning calorimetry, and Fourier transform infrared investigations. For the first time, the structure and nature of interactions characterizing the anionic and cationic domains of ionic liquid electrolytes, as a function of delta-MgCl2 doping, are examined using BCl4- as a spectroscopic ion probe. These results are combined with features of electric response, as well as structural and local relaxation events investigated through broadband electrical spectroscopy and nuclear magnetic resonance studies, respectively, to elucidate the unique characteristics and conductivity mechanisms of the proposed materials. Finally, the reasonably high ionic conductivity of these electrolytes at room temperature makes these materials very promising for application in magnesium battery prototypes.",,,,,"Garaga, Mounesha/IUM-6149-2023; Di Noto, Vito/V-7843-2017; Pagot, Gioele/W-9000-2019",,,,,,,,,,,,,,,2688-4062,,,,2025 AUG 6,2025,,,,,,,,,,10.1002/sstr.202500157,http://dx.doi.org/10.1002/sstr.202500157,,AUG 2025,,,,,,,,,,,WOS:001544772700001,View Full Record in Web of Science
J,"Daniel, S; Kim, HC; Podilapu, AR",,,,"Daniel, Shantharaja; Kim, Hyun Chul; Podilapu, Atchutha Rao",,,Unveiling the Favorable Synergy of ZIF-9 and Borocarbonitride on rGO as a Bifunctional Electrocatalyst for Hydrogen and Oxygen Evolution Reactions in Alkaline Media,LANGMUIR,,,,,,,,,,,,"Exploitation of the reaction of hydrogen with oxygen as an energy source requires energy storage and conversion devices, such as metal-air batteries and fuel cells, which, in turn, require the development of low-cost materials with high electrocatalytic performance for hydrogen/oxygen evolution reactions (HER/OER).o develop highly efficient, bifunctional HER/OER electrocatalysts, the imidazole-substituted benzimidazole precursor 3 was used to synthesize a cobalt(II)-MOF (ZIF-9). Synthesized ZIF-9 was used as a sacrificial precursor, where the pyrolysis temperature and Co doping of the benzimidazole framework were tuned. Composites of ZIF-9 with boron carbon nitride (BCN) and graphene oxide (rGO) on carbon cloth (CC), denoted as ZIF-9 + BCN + rGO/CC, were prepared by varying the amounts of BCN and rGO in a ratio of 1:1, respectively, immobilized on the electrode surfaces. The nanocomposite catalysts were characterized using Fourier transform infrared spectroscopy, scanning electron microscopy, X-ray photoelectron spectroscopy, X-ray diffraction, thermogravimetric analysis, Brunauer-Emmett-Teller analysis, and Raman spectroscopy. The efficacy of the composite electrocatalysts as the working electrode for electrochemical water electrolysis via hydrogen and oxygen evolution reactions was evaluated by using spectroscopic and analytical techniques. The composite catalyst ZIF-9 + BCN + rGO/CC exhibited impressive performance, indicated by the overpotential, onset potential, and Tafel values in 1 M KOH electrolyte at a scan rate of 5 mV and overpotential of 10 mA cm-2. ZIF-9 + BCN + rGO/CC afforded eta 10 values of less than -222 mV (HER) and 374 mV (OER). The Tafel values were 39 mV/dec (HER) and 73 mV/dec (OER). The ZIF-9 + BCN + rGO/CC catalyst showed remarkable stability for approximately 50 h and was durable in basic media for both the hydrogen and oxygen evolution reactions. ZIF-9 + BCN + rGO/CC as a cathode and anode catalyst exhibited excellent performance in terms of overall electrocatalysis, superior to that of state-of-the-art catalysts.",,,,,"Daniel, Shantharaja/ABL-0397-2022",,,,,,,,,,,,,,0743-7463,1520-5827,,,,2025 JUL 31,2025,,,,,,,,,,10.1021/acs.langmuir.5c02189,http://dx.doi.org/10.1021/acs.langmuir.5c02189,,JUL 2025,,,,,,40739797,,,,,WOS:001541310400001,View Full Record in Web of Science
J,"Mapasha, RE; Fwalo, C; Igumbor, E; Hasan, SF; Hussain, T",,,,"Mapasha, R. E.; Fwalo, C.; Igumbor, E.; Hasan, S. F.; Hussain, T.",,,"First-principles study on the role of Ti, V, and Sc catalysts in enhancing the catalytic effects of boron oxide monolayer for efficient Lithium-selenium batteries",FLATCHEM,,,,,,,,,,,,"Ongoing research on lithium-selenium batteries (LiSeB) aims to overcome setbacks caused by shuttle effects by exploring various cathode additive materials, with a particular focus on 2D materials. These materials are gaining popularity because of their unique properties, such as large surface areas, ballistic electronic transport, mechanical strength, and anisotropy, making them promising candidates for cathode additives in LiSeB. In this study, density functional theory (DFT) was used to investigate the interaction of lithium polyselenides (specifically Li2Sex where x = 1, 2, 4, 6, and 8, as well as Se8) on recently synthesized boron monoxide monolayer (BO). We investigated the influence of Li2Sex and Se8 on BO, focusing on the adsorption energy, the charge density distribution, Gibbs free energy changes, and the metallic characteristics for efficient LiSeB. The results showed that the adsorption energies of these Li2Sex and Se8 on pristine BO are relatively weak, ranging from-0.25 to-1.43 eV. In contrast, doping BO with scandium (Sc) significantly increased the adsorption energies, ranging from-2.65 to-3.74 eV, indicating a notable enhancement compared to other single-atom catalysts (SACs). The strong adsorption energy of Sc-doped BO suggested an improved ability to prevent the dissociation of Li2Sex and Se8 in the electrolyte, which is critical to address the notorious shuttle effects. Charge density distribution analyses further supported the presence of electronic interactions between the substrate and the adsorbed Li2Sex and Se8 via Sc catalysts, as evidenced by charge transfer from the adsorbate to the substrate. Furthermore, the investigation of Gibbs free energies revealed low charge, discharge, and overpotential values (0.1 V for pristine BO and 1.53 V for Sc-doped BO). The Sc-doped BO structure exhibited significantly enhanced metallic characteristics after adsorption of Li2Se and Li2Se4. Furthermore, the low diffusion (1.56 eV) and dissociation (1.72 eV) energy barriers for stable Li2Se on Sc-doped BO suggested the material's potential to improve electrochemical processes and enable higher charging rates in LiSeB. Ultimately, while pristine BO alone may not effectively address the challenges associated with LiSeB, doping it with Sc substantially enhances its properties as a cathode additive.",,,,,,,,,,,,,,,,,,,2452-2627,,,,,SEP,2025,53,,,,,,,,100918,10.1016/j.flatc.2025.100918,http://dx.doi.org/10.1016/j.flatc.2025.100918,,JUL 2025,,,,,,,,,,,WOS:001544644200001,View Full Record in Web of Science
J,"Sarma, H; Puelles, JS; Joby, SK; Somers, A; Forsyth, M; Rowlands, S; Yu, BZ; Bayley, PM; Chen, FF; O'Dell, LA",,,,"Sarma, Hridip; Puelles, Jhonatan S.; Joby, Shebin K.; Somers, Anthony; Forsyth, Maria; Rowlands, Steve; Yu, Baozhi; Bayley, Paul M.; Chen, Fangfang; O'Dell, Luke A.",,,Adsorption of Fluorinated Ether Electrolyte Solvent Molecules on Boron Nitride Nanosheets Studied by Solid-State NMR and Computational Methods,JOURNAL OF PHYSICAL CHEMISTRY LETTERS,,,,,,,,,,,,"Boron nitride has recently been shown to play advantageous roles in lithium battery performance through its use as an electrolyte additive. However, its interactions with the electrolyte species remain poorly understood. In this work, a combination of solid-state nuclear magnetic resonance (NMR) spectroscopy and computational simulations has been used to probe the adsorption of a fluorinated electrolyte solvent molecule onto the surface of boron nitride nanosheets. 19F magic angle spinning NMR spectra obtained from a sample of BN nanosheets wetted with a 1,1,2,2-tetrafluoroethyl 2,2,3,3-tetrafluoropropyl ether (TTE)-based electrolyte show asymmetric peak shapes that stem from ring current effects arising from the aromatic nature of the BN sheets, which, along with computational analysis, provide information on the orientation of this solvent molecule when adsorbed on the BN surface.",,,,,"Yu, Baozhi/IST-9330-2023; Forsyth, Maria/ABH-8102-2020; Bayley, Paul/E-8569-2011; Chen, Fangfang/V-6406-2019; O'Dell, Luke/I-2569-2013",,,,,,,,,,,,,,1948-7185,,,,,AUG 7,2025,16,31,,,,,7968,7975,,10.1021/acs.jpclett.5c01962,http://dx.doi.org/10.1021/acs.jpclett.5c01962,,JUL 2025,,,,,,40730456,,,,,WOS:001540718000001,View Full Record in Web of Science
J,"Yang, ZX; Ye, YN; Meng, N; Lian, F",,,,"Yang, Zhaoxia; Ye, Yuning; Meng, Nan; Lian, Fang",,,Adaptive 3D Cross-Linked Single-Ion Conducting Polymer Electrolytes Enable Powerful Interface for Solid State Batteries,ANGEWANDTE CHEMIE-INTERNATIONAL EDITION,,,,,,,,,,,,"Single-ion conducting polymer electrolytes (SICPEs) are designed by covalently bonding anions to the polymers, which is attractive for mitigating anion aggregation-derived polarization. However, one major challenge for developing SICPEs with higher ambient ionic conductivity comes at the expense of structural robustness. Here, boron ion-centered lithium salt (LiT4PAB) with symmetric cross structure and terminal functional C & boxH;C was proposed as a units, and then 3D coordination electrolyte (LiPHB) was constructed via chemical cross-linking of LiT4PAB with poly(vinylidene fluoride-co-hexafluoropropylene) (PVDF-HFP). The boron ion-centered units catenated by single bonds show the abundant conformation transitions, enabling the deformable architecture of LiPHB with the aid of electrostatic interactions of diphenylsulfonimide. Therefore, LiPHB undergoes adaptive deformation when subjected to impact, achieving good ductility with elastic moduli of 1.4 GPa and a maximum elongation of 447.4%. Moreover, LiPHB demonstrates 3D single lithium-ion transport channels to guide the homogeneous lithium deposition. As a results, lithium symmetric cells exhibit stable plating/stripping cycle for over 1500 h at 0.1 mA cm-2 at 30 degrees C. Li/LiPHB SICPEs/NCM811 solid-state batteries deliver a capacity retention of 90.3% in 150 cycles at 30 degrees C and 0.2 C. Our study shed light on the design strategies of the dynamic single-ion conducting polymer electrolytes for solid-state batteries.",,,,,"孟, 楠/AAZ-6496-2020; Lian, Fang/X-5381-2018",,,,,,,,,,,,,,,1521-3773,,,,2025 JUL 29,2025,,,,,,,,,,10.1002/anie.202505232,http://dx.doi.org/10.1002/anie.202505232,,JUL 2025,,,,,,40728109,,,,,WOS:001538226100001,View Full Record in Web of Science
J,"Wen, JY; Liu, C; Jing, MJ; Li, D; Hu, HH; Liu, HX; Wu, TJ; Yi, LH; Pei, Y; Zhong, X; Deng, WT; Zou, GQ; Hou, HS; Wang, XY; Ji, XB",,,,"Wen, Jiayi; Liu, Cheng; Jing, Mingjun; Li, Dan; Hu, Honghui; Liu, Huaxin; Wu, Tianjing; Yi, Lanhua; Pei, Yong; Zhong, Xue; Deng, Wentao; Zou, Guoqiang; Hou, Hongshuai; Wang, Xianyou; Ji, Xiaobo",,,Versatile defect-laden boronizing hard carbon for superior sodium-ion battery efficacy,CHEMICAL ENGINEERING JOURNAL,,,,,,,,,,,,"The cyclability of sodium-ion batteries (SIBs) remains significantly constrained by the limited electrical conductivity and sluggish intercalation kinetics of Na+ in conventional hard carbon (HC) electrodes. Herein, under isobaric conditions, defect-rich boron (B)-doped HC was synthesized via a straightforward pyrolysis method employing sodium tetraphenylborate (C24H20BNa) as the sole precursor. Furthermore, leveraging the advantages of the C24H20BNa, the pre-sodiation method was facilely implemented, mitigating the low initial Coulombic efficiency caused by boronization. Multiscale characterizations demonstrate that abundant active defective sites for Na+ storage are introduced by its B doping, substantially enhancing the conductivity and structural stability of HC. Density functional theory calculations confirm that all four B-C configurations induce favorable Na+ adsorption energy, particularly the BC3 motif, which further hasten local electron transfer and facilitate efficient charge transfer kinetics during cycling. Consequently, within the three-stage adsorption-insertion mechanism of Na, these functional B species boost the reduction voltage and thus enlarge capacities in the stage II (from reduction voltage to 0.55 V vs. Na/Na+). The B-doped HC exhibits an approximately seven-fold capacity (150 mAh g-1) than of the undoped carbon (22 mAh g-1) at stage II. This study highlights the promise of B-doped carbon for efficient SIBs and offers strategic guidance for optimizing cyclability.",,,,,"Liu, Huaxin/NPJ-2342-2025; YI, LANHUA/KYP-9326-2024; Zou, Guoqiang/W-9533-2019",,,,,,,,,,,,,,1385-8947,1873-3212,,,,SEP 15,2025,520,,,,,,,,166436,10.1016/j.cej.2025.166436,http://dx.doi.org/10.1016/j.cej.2025.166436,,JUL 2025,,,,,,,,,,,WOS:001541932200002,View Full Record in Web of Science
J,"Wang, YD; Liang, JC; Song, XM; Shen, TY; Ma, XK; Tie, ZX; Jin, Z",,,,"Wang, Yaoda; Liang, Junchuan; Song, Xinmei; Shen, Tianyu; Ma, Xingkai; Tie, Zuoxiu; Jin, Zhong",,,"N-heterocyclic carbene as a potent LiNO3-solubilizer, Li+-solvation regulator and solid-electrolyte interphase enhancer for highly durable Lithium metal batteries",CHEMICAL ENGINEERING JOURNAL,,,,,,,,,,,,"Lithium metal batteries are considered promising high-energy-density power sources, but their development is hindered by severe Li dendrite growth and unstable solid electrolyte interphase (SEI) formation. Herein, we report the design of a synergistic-dual-additive electrolyte with unique solvation chemistry by simultaneously introducing N-heterocyclic carbene adduct with boron trifluoride (NHCABT) and lithium nitrate (LiNO3) into carbonate-based electrolytes. The addition of NHCABT with electron-deficient atoms can greatly enhance the solubility of LiNO3 in carbonate-based electrolytes, while the dissolution of LiNO3 is highly conducive to activating boron trifluoride receptor (-BF3) in the adduct. The synergistic effect of NHCABT and LiNO3 markedly optimizes the Li+ solvation sheath, induces the formation of stable SEI rich in numerous inorganic species, and effectively enhancing Li+ conductivity. Consequently, the Li||LiFePO4 batteries based on the synergistic-dualadditive electrolyte exhibit an ultralong cycling lifespan of 3000 cycles at 2.0 C and impressive lowtemperature electrochemical performances at -20 degrees C. When paired with aggressive LiNi0.8Co0.1Mn0.1O2 (NCM811) cathodes, the synergistic-dual-additive electrolyte enables Li||NCM811 batteries to work stably for over 1000 cycles at 1.0 C. This work presents an efficient synergistic-dual-additive strategy to boost the compatibility of carbonate-based electrolytes with lithium metal anodes, providing a promising solution for constructing highly durable lithium metal batteries.",,,,,"Shen, Tianyu/LTL-9494-2024",,,,,,,,,,,,,,1385-8947,1873-3212,,,,SEP 15,2025,520,,,,,,,,166397,10.1016/j.cej.2025.166397,http://dx.doi.org/10.1016/j.cej.2025.166397,,JUL 2025,,,,,,,,,,,WOS:001543457600010,View Full Record in Web of Science
